Repository: pankajs-netizen/buckingham-pi-study-notes

# buckingham-pi-study-notes
Study notes on Buckingham Pi Theorem in PowerPoint format

File: am-hea-marine-review/tables/table_am_processes.tex
\begin{table*}[t]
\centering
\caption{Additive manufacturing routes for HEAs and their marine relevance (synthesized from \cite{cagirici2024,han2025,raultaiwade2021,abdullah2024rhea}).}
\label{tab:am_processes}
\footnotesize
\begin{tabularx}{\textwidth}{@{}lXXXX@{}}
\toprule
Process & Solidification and microstructure & Principal advantages & Principal limitations & Marine relevance \\
\midrule
LPBF (SLM) & Very high cooling rate ($\sim$10$^{5}$--10$^{6}$ K/s); fine cells, high dislocation density, build-direction texture & High resolution, complex geometry, best as-built homogeneity; fine parts & Small build volume, slow rate, porosity/cracking off-window, powder cost & Impellers, valves, fittings, heat-exchanger cores; complex seawater-system parts \\
SEBM & High cooling rate under vacuum; bed preheat; slightly coarser than LPBF & Low residual stress, good for crack-prone and refractory HEAs & Coarser surface, equipment cost, limited material library & Crack-sensitive or refractory compositions; parts later machined to wetted finish \\
DED / LMD & Moderate-to-high cooling; variable microstructure along build; in-situ alloying & Repair and cladding, graded deposits, high deposition, build on existing parts & Lower accuracy, dilution control, surface finish & Overlays on shafts, seal seats, rudder stocks; steel-to-HEA graded construction \\
WAAM & Low-to-moderate cooling; coarse columnar grains; interpass reheating & Meter-scale builds, high rate, low equipment cost, shipyard-compatible & Wire feedstock immaturity, Mn evaporation, inclusions, anisotropy & Propeller blanks, brackets, offshore nodes, large repairs (machined to finish) \\
Binder jetting & No melting; sintered/infiltrated microstructure & Fast, cheap, batch production & Residual porosity unless infiltrated/HIPed; lower strength & Secondary route: porous/functional parts; limited for wetted load-bearing service \\
\bottomrule
\end{tabularx}
\end{table*}

File: am-hea-marine-review/tables/table_cost_model.tex
\begin{table*}[t]
\centering
\caption{Indicative first-cost model for a representative seawater pump impeller ($\sim$8~kg net mass) in 2026 USD. Entries marked [E] are anchored to published market data; entries marked [P] are estimates/assumptions of this work. Machine-hour rates and HEA feedstock prices dominate all scenarios; figures are order-of-magnitude, not quotations.}
\label{tab:costmodel}
\footnotesize
\begin{tabularx}{\textwidth}{@{}lXXXX@{}}
\toprule
Option & Feedstock [E/P] & Process time and rate [E/P] & Post-processing [P] & Indicative first cost \\
\midrule
Incumbent: NiAl bronze casting & Casting $\sim$\$25--40/kg [P] & Pattern/mold + pour [P] & Trim, machine, balance & $\sim$\$2--3k; replacement/refurbish every $\sim$5--8~yr in abrasive-fouled service [P] \\
LPBF HEA monolith & HEA powder $\sim$\$150--400/kg [P]; 316L powder anchor \$20--40/kg [E] \cite{cost_buyer2025,cost_lpbf2026}; $\sim$6~kg effective at 90\% reuse & $\sim$30~h at \$50--150/h [E] \cite{cost_lpbf2026,printer_guide2026} & HIP, machine, electropolish & $\sim$\$6--7k \\
WAAM HEA + machining & HEA MPCW wire $\sim$\$40--120/kg [P]; $\sim$12~kg & $\sim$10~h at \$15--40/h [P] & Machining ($\sim$40\% mass removal), surface finish & $\sim$\$2.5--3k \\
DED HEA cladding on 316L/steel & Substrate casting $\sim$\$800 [P]; overlay powder $\sim$11~kg at \$150--250/kg [P] & $\sim$8~h at \$30--80/h [P] & Machine to profile, local polish & $\sim$\$4--5k \\
\bottomrule
\end{tabularx}

\vspace{4pt}
\footnotesize Life-cycle notes [P]: AM buy-to-fly advantages (near-net deposition vs machining from bar/forging), extended maintenance intervals if HEA pit/cavitation resistance holds in field service (unproven---evidence gate in Fig.~\ref{fig:decision_tree}), and critical-element burden (10--20\% Co in FCC HEAs) must be weighed in the LCA against Cu-based incumbents \cite{nass2025marine}.

\end{table*}

File: am-hea-marine-review/tables/table_defect_pitting.tex
\begin{table*}[t]
\centering
\caption{Defect classes and pit-initiation evidence (AM stainless steels; transfer to HEAs by analogy). Basis for proposed defect acceptance criteria in Section~\ref{sec:a3}.}
\label{tab:defectpit}
\footnotesize
\begin{tabularx}{\textwidth}{@{}lXX@{}}
\toprule
Defect class & Quantitative link to localized corrosion & Consequence for acceptance criteria \\
\midrule
Lack-of-fusion (LOF) pores & LPBF 420 SS: 18~$\mu$m avg LOF at 0.42\% porosity $\Rightarrow$ $\sim$100~$\mu$m pits at defect zones vs $<$2~$\mu$m defect-free ($\sim$50$\times$ amplification) \cite{npd_am_review2026}; LOF are oxide-lined, spatter-derived pre-formed crevices \cite{lof2021}; minimizing LOF in DED 304L significantly improves corrosion response \cite{iop2024def304l} & Class surface-near ($<$200~$\mu$m) LOF separately from interior porosity; maximum-pore-size limits, not volume fraction alone \\
Gas porosity (total volume) & SLM 316L: 0.01--0.4\% porosity does not shift $E_{\mathrm{pit}}$ but raises metastable-pitting frequency and lowers repassivation potential \cite{iop2024def304l} & Control porosity for initiation-statistics and crevice-like behavior, not just the thermodynamic pitting threshold \\
Inclusions (MnS, oxides) & MnS and LOF jointly identified as initiation sites in sintered 316L; site density quantified via electrode-area scaling \cite{npj_sintered2024}; MnS/oxides present in WAAM Cantor deposits \cite{andersson2026waam}; refined/absent MnS is why LPBF 316L can beat wrought \cite{jom_pitting_review2022} & Inclusion density limits for WAAM; exploit inclusion refinement in powder-bed routes \\
Surface roughness / as-built skin & 10--30~$\mu$m Sa typical as-built LPBF 316L; lower roughness $\Rightarrow$ higher breakdown potential; top surfaces best, downskin worst \cite{jom_pitting_review2022}; rough as-built surfaces raise SCC susceptibility \cite{lpbf_316l_scc2022} & Specify the wetted-surface condition (machined, electropolished or laser-polished) as part of the material state \\
Build-plate location & Specimens downstream of shielding-gas flow show least corrosion resistance in LPBF 304L \cite{iop2024def304l} & Map properties across the build plate during qualification, not only at coupon locations \\
\bottomrule
\end{tabularx}
\end{table*}

File: am-hea-marine-review/tables/table_electrochem_quant.tex
\begin{table*}[t]
\centering
\caption{Quantitative electrochemical synthesis for the main AM-HEA families in chloride media, with 316L benchmarks. Potentials are quoted as published (reference electrodes differ between studies: SCE or Ag/AgCl; absolute values shift by tens of mV under conversion). ``AB'' = as-built. Ranges across studies are the honest summary statistic; see Section~\ref{sec:a1}.}
\label{tab:electrochem}
\footnotesize
\begin{tabularx}{\textwidth}{@{}llllllX@{}}
\toprule
System & Route / state & Medium & $E_{\mathrm{corr}}$ & $i_{\mathrm{corr}}$ ($\mu$A/cm$^2$) & $E_{\mathrm{pit}}$ / key metric & Source \\
\midrule
CoCrFeMnNi & SLM, AB & 3.5\% NaCl & $-189$ mV & 0.09 & $+197$ mV; passivity window 386 mV & \cite{met2019slmcorr} \\
CoCrFeMnNi (cast ref.) & Cast & 3.5\% NaCl & $-179$ mV & 0.11 & $+37$ mV; window 216 mV; 0.91 $\mu$m/yr & \cite{met2019slmcorr} \\
CoCrFeMnNi & SLM, XY / XZ & 3.5\% NaCl & $-0.346$ / $-0.323$ V vs SCE & 0.123 / 0.133 & Cast best: $-0.264$ V, 0.120; defect-dominated build & \cite{frontiers2020slmcast} \\
CoCrFeMnNi & LPBF, AB + HIP & 3.5\% NaCl & --- & --- & $\sim$2.2$\times$ better than 316L; $\sim$15.5$\times$ worse in 1N H$_2$SO$_4$; H permeation $\sim$5$\times$ below 316L & \cite{lpbf_cantor_2024} \\
CoCrFeMnNi (friction-surfaced) & Solid-state deposit & 3.5\% NaCl & --- & 0.11 (cast: 0.55) & $+125.7$ mV (cast: $-120.3$); $R_{\mathrm{ct}}\ 7.1\times10^{5}\ \Omega\cdot$cm$^2$ & \cite{fs_coating2026} \\
CoCrNi & LAAM & 3.5\% NaCl & --- & lower with more oxides & No pitting in test window; superior to 316L & \cite{laam_cocrni2021} \\
AlCoCrFeNi$_{2.1}$ & SLM, AB & 3.5\% NaCl & --- & --- & Best of as-built/annealed/cast; annealing degrades & \cite{slm_ehea_2025} \\
AlCoCrFeNi$_{2.1}$ & Cast & 3.5\% NaCl (+NaHSO$_3$) & --- & --- & Passivates 5--45~$^{\circ}$C; \emph{no} passivation with bisulfite; pits at Al--Ni-rich B2 & \cite{jac_ehea2023} \\
AlCoCrFeNi$_{2.1}$Mo$_{0.3}$ & Cast (AM design target) & 3.5\% NaCl & --- & low passive current & $E_{\mathrm{pit}} +282$ mV; Mo/Cr composite oxide film & \cite{mo_ehea_2026} \\
316L (AM benchmark) & SLM & 1 M NaCl & --- & --- & CPT $27.5$--$31$~$^{\circ}$C vs $16$~$^{\circ}$C wrought; $E_{\mathrm{pit}} \approx +330$ mV vs wrought at 25~$^{\circ}$C & \cite{slm316l_cpt} \\
\bottomrule
\end{tabularx}
\end{table*}

File: am-hea-marine-review/tables/table_marine_applications.tex
\begin{table*}[t]
\centering
\caption{Candidate marine applications for AM HEAs, preferred routes, and enabling rationale.}
\label{tab:applications}
\footnotesize
\begin{tabularx}{\textwidth}{@{}lXXXl@{}}
\toprule
Marine subsystem & Candidate components & Preferred AM route & Enabling rationale & Readiness \\
\midrule
Seawater systems & Impellers, valve trim, strainers, fittings & LPBF & Complex geometry; chloride passivity of FCC/EHEA compositions \cite{cagirici2024,lpbf_cantor_2024} & Lab/pilot \\
Heat exchangers, desalination & Conformal-channel exchangers, RO hardware & LPBF & Internal-channel freedom; pitting/crevice resistance governs life \cite{cagirici2024} & Lab/pilot \\
Propulsion & Propellers, shafting features & WAAM (+ machining) & Meter-scale deposition; shipyard-compatible \cite{raultaiwade2021} & Lab/demonstrator \\
Structure and outfitting & Brackets, nodal repairs & WAAM / DED & Large builds; cost-effective deposition \cite{raultaiwade2021} & Lab/demonstrator \\
Repair and maintenance & Shaft, seal-seat, rudder-stock overlays & DED / LMD & Localized corrosion/wear resistance; graded interfaces \cite{jiang2019clad} & Pilot (steel substrates) \\
Hot/abrasive niches & Exhaust-side hardware & SEBM, WAAM (RHEA) & High-temperature strength of refractory HEAs \cite{liu2021waam,abdullah2024rhea} & Lab \\
\bottomrule
\end{tabularx}
\end{table*}

File: am-hea-marine-review/tables/table_proposals.tex
\begin{table*}[t]
\centering
\caption{Registry of all \prop{} items in this review: hypotheses offered for community discussion and validation---\emph{none claimed as pilot practice by the authors at submission}. Each row names the evidence that would promote the item to \evid{} status.}
\label{tab:proposals}
\footnotesize
\begin{tabularx}{\textwidth}{@{}llXX@{}}
\toprule
ID & Section & Proposal (all marked \prop{}) & Promotion criterion (what would make it \evid{}) \\
\midrule
P1 & A1 & Minimum reporting standard for AM-HEA electrochemistry (Ag/AgCl/seawater, G1 surface prep, $n\geq3$, co-tested references) & Adoption by $\geq$3 independent groups with cross-laboratory reproducibility \\
P2 & A11 & Interlaboratory benchmark protocol (3 labs $\times$ 2 powder lots $\times$ 3 builds $\times$ 2 orientations $\times$ 2 finishes) & Completed round-robin with bounded lab-to-lab variance \\
P3 & A12 & Galvanic acceptance: $\leq$10\% rate increase over uncoupled substrate; three-potential CP test (free, $-0.80$, $-1.10$~V vs Ag/AgCl) & Measured HEA--steel and HEA--bronze couples incl.\ CP arms \\
P4 & A3 & Defect acceptance: near-surface LOF class, max-pore-size limits, inclusion density, small-electrode initiation statistics & Correlated defect$\to$pit datasets on AM HEAs (currently analog-only) \\
P5 & A5 & Natural-seawater exposure matrix (zones $\times$ 1/6/12/24~mo $\times$ crevice assemblies, $\geq$2 sites) & Completed exposures with G46/G1 endpoint reports \\
P6 & A7 & EHEA post-processing sequence: HIP $\to$ machine $\to$ EP/laser-polish; avoid homogenization anneals & EHEA-specific finishing studies with passivity re-qualification \\
P7 & A13 & WAAM over-alloying bands (Mn +2--5, Cr +1--3 wt\%) and drift acceptance ($\pm$10\% Mn rel.) & Measured wire$\to$deposit balances across lots and processes \\
P8 & A14/A18 & Indicative cost model and TCO breakeven scaling (downtime $\gtrsim$\$1--2k/event $\Rightarrow$ match incumbent interval) & Real quotations and field interval data \\
P9 & A15 & Dual-torque MCA protocol (0.28 and 2--3 N$\cdot$m) with site-count statistics on downskin surfaces & Reproducible crevice statistics on AM HEAs \\
P10 & A9 & MIC first-line set and endpoints (pit-depth ratio $\leq$1.5, $R_p$ retention $\geq$70\%, TM0194/TM0212 monitoring) & Completed AM-HEA MIC program (any organism set) \\
P11 & A17 & Monitoring POD targets (LOF $\geq$100~$\mu$m: POD$\geq$0.9; $\geq$25~$\mu$m in 200~$\mu$m shell: POD$\geq$0.9; FDR$\leq$5\%) & $\mu$CT-validated detection studies on HEA chemistries \\
P12 & A6 & ICME pipeline: CALPHAD/CSI + passivity surrogates + Pareto screening, DED-library validation & Printed combinatorial coupons with measured passivity \\
\bottomrule
\end{tabularx}
\end{table*}

File: am-hea-marine-review/tables/table_standards_mapping.tex
\begin{table*}[t]
\centering
\caption{Standards and rules framework relevant to qualifying AM HEA components for marine service.}
\label{tab:standards}
\footnotesize
\begin{tabularx}{\textwidth}{@{}lXX@{}}
\toprule
Document & Scope & Role in AM-HEA marine qualification \\
\midrule
ASTM D1141 \cite{astm_d1141} & Preparation of substitute ocean water & Standard medium for reproducible seawater corrosion tests \\
ASTM G3, G5, G61 \cite{astm_g3,astm_g5,astm_g61} & Electrochemical measurement conventions, potentiodynamic polarization, cyclic polarization & Screening and ranking of passive-film quality and pitting susceptibility \\
DNV-ST-B203 \cite{dnvstb203} & Additive manufacturing of metallic parts (marine) & Qualification framework to extend toward HEA compositions and defect-acceptance criteria \\
ABS metal AM guidelines \cite{abs_mam} & Class approval of AM metal parts & Parallel route for machinery and hull components \\
Lloyd's Register AM requirements \cite{lr_am} & Class approval of AM processes and parts & Parallel route; data-driven qualification expectations \\
\bottomrule
\end{tabularx}
\end{table*}
